Repository: NJH0694/Project-1

# Project-1
R language for data wrangling and visualizing
Raw data generated from company software are converted into tidy data.

#01 Conversion.R
Create loop to call file 02 and 03 to convert raw data to csv files.

#02 Read.R
Read xml raw files from '/Raw Data/' and stores important variables

#03 Tidy.R
Subsetting dataframe and write into '/Tidy Data/' folder

#04 Combine.R
Read all csv files from '/Tidy Data' and combine into a single database file.

#05 Visualizing.R

File: database.csv (part 9 of 10)
batch,date,kiln,kiln_car,firing_zone,drying_batch,dryer_num,dryer_car,dryer_car_pos,extruder_num,extruder_date,product,thick_portion_c,spigot_c,cross_c,cooling_c,long_spigot_c,body_c,blister,explode,ring_not_c,chipping_off,irregular_inc,body_rough,bend_pipe,socket_deform,setting_damage,hard_clay,iron_contamination,drying_c,body_dented,between_car_damage,spider_c,socket_chip_off,limestone,underfire,insp_damage,spigot_deform,overfire,neck_crack,radial_c,lamination,lab_test,glaze_crawl,remain_clay,socket_damage,gross_grog,firing_damage,pipe_collape,socket_c,reject_pipe,good_pipe,total_pipe
86,2022-03-01,G2,42,5,29,8,64,4,7,2022-03-15,DN225/175,0,0,0,2,0,0,0,0,0,1,0,0,1,2,0,0,0,0,0,0,0,0,0,0,0,0,0,0,0,0,0,0,0,0,0,0,0,0,6,53,59
86,2022-03-01,G2,42,5,29,8,65,3,7,2022-03-15,DN225/175,0,0,1,1,0,0,0,0,0,3,0,0,1,0,0,0,0,0,0,0,0,2,0,0,0,0,0,0,0,0,0,0,0,0,0,0,0,2,10,43,53
86,2022-03-01,G2,42,5,29,8,66,2,2,2022-03-15,DN225/175,0,1,0,0,0,0,0,0,0,0,0,0,0,0,0,0,0,0,0,0,0,0,0,0,0,0,0,0,0,0,0,0,0,0,0,0,0,1,2,31,33
86,2022-03-01,G2,48,4,29,8,134,9,7,2022-03-15,DN225/175,0,0,12,6,4,0,0,0,2,2,0,0,2,0,0,0,0,0,0,0,0,1,0,0,0,0,0,0,0,0,0,0,0,0,0,0,0,2,31,25,56
86,2022-03-01,G2,48,4,29,8,143,10,7,2022-03-15,DN225/175,0,0,11,2,4,0,0,0,1,0,0,0,0,0,0,0,0,0,0,0,0,0,0,0,0,0,0,0,0,0,0,0,0,0,0,0,0,3,21,39,60
86,2022-03-01,G2,48,4,29,8,34,7,2,2022-03-15,DN225/175,0,0,6,0,2,0,0,0,0,1,0,0,0,0,0,0,0,0,0,0,0,0,0,0,0,0,0,0,0,0,0,0,0,0,0,0,0,0,9,41,50
86,2022-03-01,G2,48,4,29,10,74,12,2,2022-03-15,DN225/175,0,0,5,4,3,0,0,0,1,0,0,0,5,0,1,0,0,0,0,0,0,2,0,0,0,0,0,0,0,0,0,0,0,0,0,0,0,3,24,25,49
87,2022-03-01,G1,4,4,29,6,106,6,1,2022-03-16,DN150,0,2,0,6,2,0,0,0,0,4,0,0,8,0,0,0,1,0,0,0,0,0,0,0,0,0,0,0,0,0,0,0,0,0,0,0,0,0,23,64,87
87,2022-03-01,G1,4,4,29,6,141,5,3,2022-03-16,DN150,0,1,0,3,0,0,0,0,0,4,0,0,13,0,0,0,0,0,0,0,0,0,0,0,0,0,0,0,0,0,0,0,0,0,0,0,0,4,25,87,112
87,2022-03-01,G1,4,4,29,6,86,3,1,2022-03-16,DN150,0,3,0,5,0,0,0,0,0,4,0,0,6,0,0,1,1,0,0,0,0,0,0,0,0,0,0,0,0,0,0,0,0,0,0,0,0,0,20,98,118
87,2022-03-01,G1,4,4,29,6,88,2,3,2022-03-16,DN150,0,2,0,2,0,0,0,0,0,4,0,0,6,0,0,0,0,0,0,0,0,0,0,0,0,0,0,0,0,0,0,0,0,0,0,0,0,0,14,68,82
87,2022-03-01,G1,49,3,29,7,3,7,3,2022-03-15,DN150,1,0,0,0,0,0,0,0,0,0,0,0,12,0,0,0,0,0,0,0,0,0,0,0,0,0,0,0,0,0,0,0,0,0,0,0,0,6,19,86,105
87,2022-03-01,G1,49,3,29,8,129,6,3,2022-03-15,DN150,1,1,0,8,1,0,0,0,0,5,0,0,17,0,0,0,0,0,0,0,0,6,0,0,0,0,0,0,0,0,0,0,0,0,0,0,0,3,42,59,101
87,2022-03-01,G1,49,3,29,8,46,8,1,2022-03-15,DN150,9,2,0,5,0,0,0,0,0,2,0,0,17,0,0,1,1,0,0,0,0,2,0,0,0,0,0,0,0,0,0,0,0,0,0,0,1,3,43,41,84
87,2022-03-01,G1,49,3,29,7,70,8,1,2022-03-15,DN150,0,0,0,2,0,0,0,0,0,0,0,0,12,0,0,0,0,0,0,0,0,1,0,0,0,0,0,0,0,0,0,0,0,0,0,0,0,2,17,74,91
87,2022-03-01,G1,49,3,29,6,88,2,3,2022-03-16,DN150,0,0,0,0,0,0,0,0,0,0,0,0,4,0,0,0,0,0,0,0,0,1,0,0,0,0,0,0,0,0,0,0,0,0,0,0,0,0,5,13,18
87,2022-03-01,G1,8,5,29,6,120,10,2,2022-03-16,DN225/175,1,0,3,1,0,0,0,0,0,0,0,0,1,0,0,0,0,0,0,0,0,0,0,0,0,0,0,0,0,0,0,0,0,0,0,0,0,3,9,53,62
87,2022-03-01,G1,8,5,29,6,20,7,2,2022-03-16,DN225/175,0,0,2,0,1,0,0,0,0,0,0,0,2,0,0,0,0,0,0,0,0,0,0,0,0,0,0,0,0,0,0,0,0,0,0,0,0,2,7,55,62
87,2022-03-01,G1,8,5,29,6,73,4,2,2022-03-16,DN225/175,0,0,1,0,0,0,0,0,0,0,0,0,0,0,0,0,0,0,0,0,0,0,0,0,0,0,0,0,0,0,0,0,0,0,0,0,0,1,2,19,21
87,2022-03-01,G1,8,5,29,6,77,9,7,2022-03-16,DN225/175,0,0,40,0,0,0,0,0,0,0,0,0,1,0,0,0,0,0,0,0,0,0,0,0,0,0,0,0,0,0,0,0,0,0,0,0,0,2,43,10,53
87,2022-03-01,G1,13,1,29,7,111,4,7,2022-03-15,DN225/175,0,0,0,0,1,0,0,0,0,0,0,0,1,0,0,0,0,0,0,0,0,0,0,0,0,0,0,0,0,0,0,0,0,0,0,0,0,0,2,62,64
87,2022-03-01,G1,13,1,29,7,42,3,3,2022-03-15,DN225/175,2,0,0,0,0,0,0,0,0,0,0,0,2,0,0,0,0,0,0,0,0,0,0,0,0,0,0,0,0,0,0,0,0,0,0,0,0,1,5,45,50
87,2022-03-01,G1,13,1,29,7,54,6,7,2022-03-15,DN225/175,0,0,0,2,0,0,0,0,0,0,0,0,2,0,0,0,0,0,0,0,0,0,0,0,0,0,0,0,0,0,0,0,0,0,0,0,0,0,4,33,37
87,2022-03-01,G1,13,1,29,7,71,5,7,2022-03-15,DN225/175,0,0,0,0,2,0,0,0,0,0,0,0,2,0,0,0,0,0,0,0,0,0,0,0,0,0,0,0,0,0,0,0,0,0,0,0,0,0,4,60,64
87,2022-03-01,G1,37,2,29,6,100,1,7,2022-03-16,DN225/175,0,0,0,0,0,1,0,0,0,0,0,0,0,0,0,1,0,0,0,0,0,0,0,0,0,0,0,0,0,0,0,0,0,0,0,0,0,0,2,50,52
87,2022-03-01,G1,37,2,29,7,123,10,2,2022-03-15,DN225/175,0,1,0,0,0,0,0,0,0,0,0,0,1,0,0,0,0,0,0,0,0,0,0,0,0,0,0,0,0,0,0,0,0,0,0,0,0,0,2,53,55
87,2022-03-01,G1,37,2,29,7,54,6,7,2022-03-15,DN225/175,0,0,0,0,0,0,0,0,0,0,0,0,0,0,0,0,0,0,0,0,0,0,0,0,0,0,0,0,0,0,0,0,0,0,0,0,0,1,1,26,27
87,2022-03-01,G1,37,2,29,7,92,9,2,2022-03-15,DN225/175,0,0,0,0,0,0,0,0,0,0,0,0,2,0,0,0,0,0,0,0,0,0,0,0,0,0,0,0,0,0,0,0,0,0,0,0,0,1,3,61,64
87,2022-03-01,G1,43,6,18,10,122,8,2,2022-03-14,DN225/175,0,0,0,3,0,0,0,0,0,0,0,0,2,0,0,0,0,0,0,0,0,0,0,0,0,0,0,0,0,0,0,0,0,0,0,0,0,2,8,55,63
87,2022-03-01,G1,43,6,18,10,13,8,2,2022-03-14,DN225/175,0,2,0,0,0,0,0,0,0,0,0,0,2,0,0,0,0,0,0,0,0,0,0,0,0,0,0,0,0,0,0,0,0,0,0,0,0,1,5,50,55
87,2022-03-01,G1,43,6,18,10,24,10,7,2022-03-14,DN225/175,0,2,0,2,0,0,0,0,0,0,0,0,2,0,0,0,0,0,0,0,0,0,0,0,0,0,0,0,0,0,0,0,0,0,0,0,0,4,10,49,59
87,2022-03-01,G1,43,6,29,6,73,4,2,2022-03-16,DN225/175,0,0,0,1,0,0,0,0,0,0,0,0,4,0,0,0,0,0,0,0,0,0,0,0,0,0,0,0,0,0,0,0,0,0,0,0,0,2,7,31,38
88,2022-03-01,G1,3,4,29,6,18,8,3,2022-03-16,DN150,0,0,1,10,0,0,0,4,0,1,0,0,22,0,0,2,1,0,0,0,0,1,0,0,0,0,0,0,0,0,0,0,0,0,0,0,0,0,42,75,117
88,2022-03-01,G1,3,4,30,8,49,3,1,2022-03-17,DN150,0,1,0,4,0,0,0,0,0,2,2,0,3,0,0,0,0,0,0,0,0,1,0,0,0,0,0,0,0,0,0,0,0,0,0,0,0,0,13,57,70
88,2022-03-01,G1,3,4,30,8,82,2,3,2022-03-17,DN150,1,2,0,11,1,0,0,0,0,5,0,0,15,1,0,1,0,0,0,0,0,2,0,0,0,0,0,0,0,0,0,0,0,0,0,0,0,0,39,79,118
88,2022-03-01,G1,15,5,30,8,49,3,1,2022-03-17,DN150,0,0,0,0,0,0,0,0,0,0,0,0,1,0,0,0,0,0,0,0,0,0,0,0,0,0,0,0,0,0,0,0,0,0,0,0,0,0,1,32,33
88,2022-03-01,G1,15,5,30,8,64,6,1,2022-03-17,DN150,0,1,0,5,0,0,0,0,0,6,0,0,34,0,0,0,1,0,0,0,0,0,0,0,0,0,0,0,0,0,0,0,0,0,0,0,0,1,48,46,94
88,2022-03-01,G1,15,5,30,8,66,5,3,2022-03-17,DN150,0,0,0,2,0,0,0,0,0,3,0,0,16,0,0,0,0,0,0,0,0,2,0,0,0,0,0,0,0,0,0,0,0,0,0,0,0,0,23,61,84
88,2022-03-01,G1,3,4,30,8,121,1,2,2022-03-17,DN225/175,0,1,0,2,0,0,0,5,0,0,0,0,10,0,0,0,0,0,0,0,0,2,0,0,0,0,0,0,0,0,0,0,0,0,0,0,0,2,22,28,50
88,2022-03-01,G1,7,2,18,10,13,8,2,2022-03-14,DN225/175,0,0,0,0,0,0,0,0,0,0,0,0,0,0,0,0,0,0,0,0,0,0,0,0,0,0,0,0,0,0,0,0,0,0,0,0,0,0,0,7,7
88,2022-03-01,G1,7,2,18,10,137,7,2,2022-03-14,DN225/175,1,2,0,4,1,0,0,2,1,0,0,0,6,0,0,0,0,0,0,0,0,1,0,0,0,0,0,0,0,0,0,0,0,0,0,0,0,0,18,28,46
88,2022-03-01,G1,7,2,18,10,15,5,2,2022-03-12,DN225/175,2,0,0,2,0,0,0,0,1,1,0,0,3,0,0,1,0,0,0,0,0,0,0,0,0,0,0,0,0,0,0,0,0,0,0,0,0,0,10,42,52
88,2022-03-01,G1,7,2,18,10,79,6,2,2022-03-14,DN225/175,2,1,0,3,3,0,0,0,1,0,0,0,10,0,0,0,0,0,0,0,0,0,0,0,0,0,0,0,0,0,0,0,0,0,0,0,0,1,21,39,60
88,2022-03-01,G1,7,2,18,10,80,4,2,2022-03-12,DN225/175,0,0,0,0,0,0,0,0,0,0,0,0,6,0,0,0,0,0,0,0,0,1,0,0,0,0,0,0,0,0,0,0,0,0,0,0,0,1,8,25,33
88,2022-03-01,G1,15,5,30,8,29,8,2,2022-03-17,DN225/175,0,0,0,1,0,0,0,0,0,0,0,0,0,0,0,0,0,0,0,0,0,2,0,0,0,0,0,0,0,0,0,0,0,0,0,0,0,1,4,39,43
88,2022-03-01,G1,15,5,30,8,61,7,2,2022-03-17,DN225/175,0,0,0,0,0,0,1,0,0,0,0,0,2,1,0,0,0,0,0,0,0,1,0,0,0,0,0,0,0,0,0,0,0,0,0,0,0,1,6,50,56
88,2022-03-01,G1,30,1,18,10,5,13,7,2022-03-13,DN225/175,3,4,0,1,2,0,0,0,0,0,0,0,2,0,0,0,0,0,0,0,0,0,0,0,0,0,0,0,0,0,0,0,0,0,0,0,0,0,12,50,62
88,2022-03-01,G1,30,1,18,10,108,1,2,2022-03-12,DN225/175,0,0,0,0,0,0,0,0,0,0,0,0,0,0,0,0,0,0,0,0,0,0,0,0,0,0,0,0,0,0,0,0,0,0,0,0,0,0,0,6,6
88,2022-03-01,G1,30,1,18,10,14,14,7,2022-03-13,DN225/175,0,0,0,1,0,0,0,0,0,0,0,0,7,0,0,0,0,0,0,0,0,0,0,0,0,0,0,0,0,0,0,0,0,0,0,0,0,1,9,55,64
88,2022-03-01,G1,30,1,18,10,27,15,7,2022-03-14,DN225/175,0,0,0,2,0,0,0,0,0,1,0,0,3,0,0,0,0,0,0,0,0,2,0,0,0,0,0,0,0,0,0,0,0,0,0,0,0,1,9,53,62
88,2022-03-01,G1,30,1,30,8,121,1,2,2022-03-17,DN225/175,0,0,0,0,0,0,0,0,0,0,0,0,0,0,0,0,0,0,0,0,0,0,0,0,0,0,0,0,0,0,0,0,0,0,0,0,0,0,0,4,4
88,2022-03-01,G1,35,6,18,10,140,6,2,2022-03-14,DN225/175,0,0,0,1,0,0,0,3,0,1,0,0,4,0,0,0,0,0,0,0,0,0,0,0,0,0,0,0,0,0,0,0,0,0,0,0,0,2,11,47,58
88,2022-03-01,G1,35,6,30,8,127,9,1,2022-03-17,DN225/175,0,0,0,1,0,0,0,0,1,2,0,0,0,0,0,0,0,0,0,0,0,0,0,0,0,0,0,0,0,0,0,0,0,0,0,0,0,3,7,53,60
88,2022-03-01,G1,35,6,30,8,143,10,2,2022-03-17,DN225/175,0,0,0,5,0,0,1,0,0,0,0,0,2,0,0,0,0,0,0,0,0,0,0,0,0,0,0,0,0,0,0,0,0,0,0,0,0,11,19,41,60
88,2022-03-01,G1,35,6,30,8,29,8,2,2022-03-17,DN225/175,0,0,0,1,0,0,0,0,0,0,0,0,0,0,0,0,0,0,0,0,0,0,0,0,0,0,0,0,0,0,0,0,0,0,0,0,0,1,2,18,20
88,2022-03-01,G1,44,3,18,10,107,3,2,2022-03-12,DN225/175,0,1,0,0,0,0,0,0,1,0,0,0,2,0,1,0,0,0,0,0,0,0,0,0,0,0,0,0,0,0,0,0,0,0,0,0,0,2,7,48,55
88,2022-03-01,G1,44,3,18,10,108,1,2,2022-03-12,DN225/175,0,0,0,2,0,0,0,0,0,0,0,0,5,0,0,0,0,0,0,0,0,0,0,0,0,0,0,0,0,0,0,0,0,0,0,0,0,0,7,44,51
88,2022-03-01,G1,44,3,18,10,57,2,2,2022-03-12,DN225/175,1,0,0,0,1,0,0,0,0,0,0,0,4,0,1,0,0,0,0,0,0,0,0,0,0,0,0,0,0,0,0,0,0,0,0,0,0,2,9,53,62
88,2022-03-01,G1,44,3,18,10,80,4,2,2022-03-12,DN225/175,0,0,0,1,0,0,0,0,0,0,0,0,0,0,0,0,0,0,0,0,0,0,0,0,0,0,0,0,0,0,0,0,0,0,0,0,0,3,4,26,30
89,2022-03-01,G2,10,5,30,7,111,6,3,2022-03-17,DN150,1,5,0,7,0,0,0,0,0,0,0,0,5,0,0,0,0,0,0,0,0,1,0,0,0,0,0,0,0,0,0,0,0,0,0,0,0,2,21,88,109
89,2022-03-01,G2,10,5,30,7,123,9,1,2022-03-17,DN150,0,1,0,1,0,0,0,0,0,0,0,0,0,0,0,0,0,0,0,0,0,0,0,0,0,0,0,0,0,0,0,0,0,0,0,0,0,0,2,5,7
89,2022-03-01,G2,10,5,30,7,47,7,1,2022-03-17,DN150,0,2,0,3,0,0,0,0,0,0,0,0,41,0,0,0,0,0,0,0,0,1,0,0,0,0,0,0,0,0,0,0,0,0,0,0,0,0,47,72,119
89,2022-03-01,G2,11,4,30,7,134,3,3,2022-03-17,DN150,0,0,0,5,0,0,0,0,1,1,0,0,13,1,0,0,0,0,0,0,0,1,0,0,0,0,0,0,0,0,0,0,0,0,0,0,0,2,24,94,118
89,2022-03-01,G2,11,4,30,7,34,2,1,2022-03-17,DN150,0,0,0,0,0,0,0,0,0,2,0,0,7,0,0,0,0,0,0,0,0,0,0,0,0,0,0,0,0,0,0,0,0,0,0,0,0,1,10,60,70
89,2022-03-01,G2,16,1,18,10,101,3,1,2022-03-12,DN150,0,0,0,0,0,0,0,0,0,1,0,0,0,0,0,0,0,0,0,0,0,0,0,0,0,0,0,0,0,0,0,0,0,0,0,0,0,1,2,21,23
89,2022-03-01,G2,16,1,18,10,31,4,1,2022-03-12,DN150,1,0,0,5,0,0,0,0,0,1,0,1,16,0,0,2,2,0,0,0,0,3,0,0,0,0,0,0,0,0,0,0,0,0,0,0,0,17,48,70,118
89,2022-03-01,G2,16,1,18,10,78,5,1,2022-03-12,DN150,0,3,0,0,0,0,0,0,0,0,0,0,34,0,0,0,0,0,0,0,0,0,0,0,0,0,0,0,0,0,0,0,0,0,0,0,1,7,45,72,117
89,2022-03-01,G2,18,6,30,7,123,9,1,2022-03-17,DN150,0,0,0,1,0,0,0,0,0,0,0,0,10,0,0,0,0,0,0,0,0,0,0,0,0,0,0,0,0,0,0,0,0,0,0,0,0,1,12,97,109
89,2022-03-01,G2,18,6,30,6,129,2,3,2022-03-18,DN150,0,1,0,2,0,0,0,0,0,2,0,0,6,0,0,0,0,0,0,0,0,1,0,0,0,0,0,0,0,0,0,0,0,0,0,0,0,1,13,108,121
89,2022-03-01,G2,18,6,30,6,54,3,3,2022-03-18,DN150,0,2,0,0,0,0,0,0,0,2,0,0,3,0,0,0,0,0,0,0,0,4,0,0,0,0,0,0,0,0,0,0,0,0,0,0,0,0,11,88,99
89,2022-03-01,G2,20,3,30,7,34,2,1,2022-03-17,DN150,0,0,0,0,0,0,0,0,0,0,0,0,15,0,0,0,0,0,0,0,0,0,0,0,0,0,0,0,0,0,0,0,0,0,0,0,0,0,15,32,47
89,2022-03-01,G2,46,2,18,10,101,3,1,2022-03-12,DN150,0,4,0,5,0,0,0,0,0,0,2,0,11,0,0,0,0,0,0,0,0,0,0,0,0,0,0,0,0,0,0,0,0,0,0,0,0,2,24,64,88
89,2022-03-01,G2,46,2,18,10,144,2,1,2022-03-12,DN150,0,0,1,6,0,0,1,0,1,1,0,0,10,0,0,0,0,0,0,0,0,0,0,0,0,0,0,0,0,0,0,0,0,0,0,0,0,0,20,61,81
89,2022-03-01,G2,46,2,18,10,99,1,3,2022-03-12,DN150,0,5,4,10,0,0,0,0,0,6,1,0,19,0,0,2,2,0,0,0,0,0,0,0,0,0,0,0,0,0,0,0,0,0,0,0,0,1,50,63,113
89,2022-03-01,G2,10,5,30,7,70,1,2,2022-03-18,DN225/175,0,0,0,2,1,0,0,0,0,0,0,0,9,0,0,0,0,0,0,0,0,0,0,0,0,0,0,0,0,0,0,0,0,0,0,0,0,0,12,44,56
89,2022-03-01,G2,10,5,30,7,70,5,2,2022-03-17,DN225/175,1,0,0,0,0,0,2,0,0,0,0,0,1,0,0,0,0,0,0,0,0,0,0,0,0,0,0,0,0,0,0,0,0,0,0,0,0,0,4,23,27
89,2022-03-01,G2,11,4,30,7,2,4,2,2022-03-17,DN225/175,0,0,0,1,1,0,0,0,0,0,0,0,3,0,0,0,0,0,0,0,0,0,0,0,0,0,0,0,0,0,0,0,0,0,0,0,0,0,5,59,64
89,2022-03-01,G2,11,4,30,7,70,5,2,2022-03-17,DN225/175,0,0,0,0,0,0,0,0,0,1,0,0,3,0,0,0,0,0,0,0,0,0,0,0,0,0,0,0,0,0,0,0,0,0,0,0,0,0,4,31,35
89,2022-03-01,G2,16,1,18,10,140,6,2,2022-03-14,DN225/175,0,0,0,0,0,0,0,0,0,0,0,0,0,0,0,0,0,0,0,0,0,0,0,0,0,0,0,0,0,0,0,0,0,0,0,0,0,0,0,5,5
89,2022-03-01,G2,16,1,30,8,65,4,2,2022-03-17,DN225/175,1,0,0,1,1,0,3,0,0,0,0,0,0,0,0,0,0,0,0,0,0,4,0,0,0,0,0,0,0,0,0,0,0,0,0,0,0,6,16,45,61
89,2022-03-01,G2,18,6,30,7,71,8,2,2022-03-17,DN225/175,0,0,0,0,0,0,0,0,0,0,0,0,3,0,1,0,0,0,0,0,0,1,0,0,0,0,0,0,0,0,0,0,0,0,0,0,0,0,5,28,33
89,2022-03-01,G2,20,3,18,10,56,8,7,2022-03-14,DN225/175,0,0,0,2,0,0,0,0,0,0,0,0,4,1,0,0,0,0,0,0,0,0,0,0,0,0,0,0,0,0,0,0,0,0,0,0,0,1,8,53,61
89,2022-03-01,G2,20,3,18,10,92,9,7,2022-03-14,DN225/175,0,0,0,0,1,0,0,1,0,0,0,0,0,0,0,0,0,0,0,0,0,0,0,0,0,0,0,0,0,0,0,0,0,0,0,0,0,0,2,61,63
89,2022-03-01,G2,20,3,30,7,99,1,2,2022-03-17,DN225/175,0,1,0,1,0,0,1,0,0,0,0,0,7,0,0,0,0,0,0,0,0,0,0,0,0,0,0,0,0,0,0,0,0,0,0,0,0,0,10,48,58
89,2022-03-01,G2,46,2,18,10,56,8,7,2022-03-14,DN225/175,0,0,0,0,0,0,0,0,0,0,0,0,0,0,0,0,0,0,0,0,0,0,0,0,0,0,0,0,0,0,0,0,0,0,0,0,0,0,0,3,3
89,2022-03-01,G2,46,2,18,10,94,7,7,2022-03-14,DN225/175,0,0,0,2,0,0,0,0,0,0,0,0,2,0,0,0,0,0,0,0,0,3,0,0,0,0,0,0,0,0,0,0,0,0,0,0,0,0,7,56,63
90,2022-03-01,L,1,2,30,6,141,9,3,2022-03-18,DN150,0,1,0,0,0,0,0,0,0,0,0,0,4,0,0,0,0,0,0,0,0,1,0,0,0,0,0,0,0,0,0,0,0,0,0,0,0,0,6,41,47
90,2022-03-01,L,14,4,14,3,113,4,3,2022-03-16,DN150,0,1,0,3,0,0,0,0,0,3,0,0,15,0,0,0,0,0,0,0,0,2,0,0,0,0,0,0,0,0,0,0,0,0,0,0,0,1,25,90,115
90,2022-03-01,L,14,4,14,3,83,3,1,2022-03-16,DN150,0,0,0,1,0,0,0,0,0,4,0,0,6,0,0,0,0,0,0,0,0,0,0,0,0,0,0,0,0,0,0,0,0,0,0,0,0,0,11,15,26
90,2022-03-01,L,31,6,14,3,102,8,3,2022-03-21,DN150,0,0,0,0,0,0,0,0,0,2,0,0,12,0,0,0,0,0,0,0,0,2,0,0,0,0,0,0,0,0,0,0,0,0,0,0,0,1,17,100,117
90,2022-03-01,L,31,6,31,8,122,4,3,2022-03-19,DN150,0,0,0,0,0,0,0,0,0,0,0,0,3,0,0,0,0,0,0,0,0,0,0,0,0,0,0,0,0,0,0,0,0,0,0,0,0,0,3,21,24
90,2022-03-01,L,40,3,14,3,83,3,1,2022-03-16,DN150,0,0,0,0,0,0,0,0,0,2,0,0,17,0,0,0,2,0,0,0,0,0,0,0,0,0,0,0,0,0,0,0,0,0,0,0,0,0,21,73,94
90,2022-03-01,L,40,3,14,3,90,1,1,2022-03-16,DN150,0,0,0,5,0,0,0,0,0,3,0,0,10,0,0,0,0,0,0,0,0,0,0,0,0,0,0,0,0,0,0,0,0,0,0,0,0,0,18,99,117
90,2022-03-01,L,40,3,30,6,141,9,3,2022-03-18,DN150,0,1,0,0,0,0,0,0,0,0,0,0,0,0,0,0,0,0,0,0,0,0,0,0,0,0,0,0,0,0,0,0,0,0,0,0,0,1,2,68,70
90,2022-03-01,L,40,3,30,6,88,7,3,2022-03-18,DN150,0,1,0,1,0,0,0,0,0,0,0,0,3,0,0,0,0,0,0,0,0,0,0,0,0,0,0,0,0,0,0,0,0,0,0,0,0,0,5,113,118
90,2022-03-01,L,1,2,30,6,3,6,2,2022-03-18,DN225/175,0,0,0,0,0,0,0,2,0,0,0,0,10,0,0,0,0,0,0,0,0,1,0,0,0,0,0,0,0,0,0,0,0,0,0,0,0,0,13,38,51
90,2022-03-01,L,1,2,30,6,90,5,2,2022-03-18,DN225/175,0,0,0,0,0,0,0,0,0,0,0,0,0,1,0,0,0,0,0,0,0,0,0,0,0,0,0,0,0,0,0,0,0,0,0,0,0,0,1,18,19
90,2022-03-01,L,1,2,30,6,106,10,2,2022-03-18,DN225/175,0,0,0,1,0,0,0,0,0,0,0,0,0,0,0,0,0,0,0,0,0,0,0,0,0,0,0,0,0,0,0,0,0,0,0,0,0,0,1,58,59
90,2022-03-01,L,1,2,30,6,95,8,2,2022-03-18,DN225/175,2,1,0,2,0,0,4,0,0,0,0,0,0,0,0,0,0,0,0,0,0,0,0,0,0,0,0,0,0,0,0,0,0,0,0,0,0,2,11,42,53
90,2022-03-01,L,14,4,14,3,1,2,2,2022-03-16,DN225/175,0,0,0,0,0,0,0,0,0,0,0,0,0,0,0,0,0,0,0,0,0,0,0,0,0,0,0,0,0,0,0,0,0,0,0,0,0,0,0,7,7
90,2022-03-01,L,14,4,14,3,117,6,2,2022-03-16,DN225/175,1,0,0,4,1,0,0,0,0,0,0,0,2,0,0,0,0,0,0,0,0,1,0,0,0,0,0,0,0,0,0,0,0,0,0,0,0,0,9,53,62
90,2022-03-01,L,14,4,14,3,69,5,2,2022-03-16,DN225/175,0,0,0,1,0,0,0,0,0,0,0,0,2,0,0,0,0,0,0,0,0,0,0,0,0,0,0,0,0,0,0,0,0,0,0,0,0,3,6,57,63
90,2022-03-01,L,31,6,14,3,125,10,7,2022-03-16,DN225/175,0,0,0,0,0,0,0,0,0,0,0,0,0,0,0,0,0,0,0,0,0,0,0,0,0,0,0,0,0,0,0,0,0,0,0,0,0,0,0,9,9
90,2022-03-01,L,31,6,31,8,5,3,2,2022-03-19,DN225/175,0,0,0,2,0,0,0,0,0,0,0,0,4,0,0,1,1,0,0,0,0,0,0,0,0,0,0,0,0,0,0,0,0,0,0,0,0,0,8,25,33
90,2022-03-01,L,31,6,31,8,120,1,7,2022-03-19,DN225/175,0,2,0,0,0,0,0,0,0,0,0,0,3,0,0,0,0,0,0,0,0,0,0,0,0,0,0,0,0,0,0,0,0,0,0,0,0,0,5,57,62
90,2022-03-01,L,31,6,31,8,73,2,2,2022-03-19,DN225/175,0,0,0,1,0,0,0,1,0,0,0,0,4,0,0,1,0,0,0,0,0,0,0,0,0,0,0,0,0,0,0,0,0,0,0,0,0,0,7,21,28
90,2022-03-01,L,34,1,30,6,90,5,2,2022-03-18,DN225/175,1,1,1,1,0,0,0,0,0,1,0,0,3,0,0,0,0,0,0,0,0,0,0,0,0,0,0,0,0,0,0,0,0,0,0,0,0,0,8,36,44
90,2022-03-01,L,34,1,30,7,100,7,2,2022-03-17,DN225/175,1,0,2,2,0,0,1,1,0,0,0,0,9,0,1,0,0,0,0,0,0,0,0,0,0,0,0,0,0,0,0,0,0,0,0,0,0,4,21,40,61
90,2022-03-01,L,34,1,30,7,71,8,2,2022-03-17,DN225/175,0,0,1,0,1,0,2,0,0,0,0,0,0,0,0,0,0,0,0,0,0,0,0,0,0,0,0,0,0,0,0,0,0,0,0,0,0,0,4,25,29
90,2022-03-01,L,34,1,30,6,86,4,2,2022-03-18,DN225/175,1,0,0,0,1,0,0,0,0,0,0,0,0,0,0,0,0,0,0,0,0,0,0,0,0,0,0,0,0,0,0,0,0,0,0,0,0,3,5,59,64
90,2022-03-01,L,38,5,14,3,1,2,2,2022-03-16,DN225/175,0,0,6,0,0,0,0,0,0,1,0,0,0,0,0,0,0,0,0,0,0,0,0,0,0,0,0,0,0,0,0,0,0,0,0,0,0,0,7,49,56
90,2022-03-01,L,38,5,14,3,114,7,7,2022-03-16,DN225/175,0,0,36,1,0,0,0,0,0,0,0,0,1,0,0,0,0,0,0,0,0,0,0,0,0,0,0,0,0,0,0,0,0,0,0,0,0,0,38,7,45
90,2022-03-01,L,38,5,14,3,125,10,7,2022-03-16,DN225/175,0,0,0,1,0,1,0,0,0,0,0,0,5,0,0,0,0,0,0,0,0,2,0,0,0,0,0,0,0,0,0,0,0,0,0,0,0,0,9,42,51
90,2022-03-01,L,38,5,14,3,93,3,2,2022-03-16,DN225/175,0,3,2,1,1,0,0,1,0,0,1,0,2,0,0,1,0,0,0,0,0,0,0,0,0,0,0,0,0,0,0,0,0,0,0,0,0,2,14,49,63
91,2022-03-01,G2,13,3,15,5,9,2,1,2022-03-16,DN150,0,0,0,1,0,0,0,0,0,0,0,0,10,0,0,0,0,0,0,0,0,0,0,0,0,0,0,0,0,0,0,0,0,0,0,0,0,0,11,42,53
91,2022-03-01,G2,13,3,30,8,49,3,1,2022-03-17,DN150,0,0,0,1,0,0,0,0,0,0,0,0,3,0,0,0,0,0,0,0,0,0,0,0,0,0,0,0,0,0,0,0,0,0,0,0,0,0,4,13,17
91,2022-03-01,G2,25,1,31,8,122,4,3,2022-03-19,DN150,0,0,0,0,0,0,1,0,0,0,0,0,10,0,0,0,0,0,0,0,0,0,0,0,0,0,0,0,0,0,0,0,0,0,0,0,0,0,11,65,76
91,2022-03-01,G2,25,1,31,8,14,6,3,2022-03-19,DN150,0,0,0,0,0,0,0,0,0,2,0,0,8,0,0,0,0,0,0,0,0,1,0,0,0,0,0,0,0,0,0,0,0,0,0,0,0,0,11,83,94
91,2022-03-01,G2,25,1,31,8,24,5,1,2022-03-19,DN150,0,0,0,1,0,0,0,0,0,1,0,0,17,0,0,0,0,0,0,0,0,4,0,0,0,0,0,0,0,0,0,0,0,0,0,0,0,0,23,89,112
91,2022-03-01,G2,26,2,15,5,9,2,1,2022-03-16,DN150,0,0,0,1,0,0,0,0,0,0,0,0,12,0,0,0,0,0,0,0,0,0,0,0,0,0,0,0,0,0,0,0,0,0,0,0,0,0,13,55,68
91,2022-03-01,G2,26,2,15,5,102,1,3,2022-03-16,DN150,0,0,0,2,0,1,0,0,1,1,0,0,50,0,0,0,0,0,0,0,0,0,0,0,0,0,0,0,0,0,0,0,0,0,0,0,0,3,58,52,110
91,2022-03-01,G2,26,2,31,8,121,9,1,2022-03-19,DN150,0,0,0,0,0,2,3,0,0,1,0,0,20,0,0,0,0,0,0,0,0,0,0,0,0,0,0,0,0,0,0,0,0,0,0,0,0,2,28,76,104
91,2022-03-01,G2,37,6,15,5,32,9,1,2022-03-15,DN150,0,1,0,2,0,0,0,0,0,0,0,0,9,0,0,0,0,0,0,0,0,1,0,0,0,0,0,0,0,0,0,0,0,0,0,0,0,2,15,47,62
91,2022-03-01,G2,37,6,15,5,84,10,3,2022-03-15,DN150,0,2,0,1,1,0,0,0,0,2,0,0,9,0,0,0,0,0,0,0,0,0,0,0,0,0,0,0,0,0,0,0,0,1,0,0,0,1,17,38,55
91,2022-03-01,G2,37,6,15,5,67,8,2,2022-03-15,DN225 (U),0,0,0,1,0,0,0,0,0,0,0,0,0,0,0,0,0,0,0,0,0,0,0,0,0,0,0,0,0,0,0,0,0,0,0,0,0,0,1,16,17
91,2022-03-01,G2,13,3,31,7,13,3,7,2022-03-20,DN225/175,0,0,0,1,1,0,0,0,0,0,0,0,12,0,0,0,0,0,0,0,0,0,0,0,0,0,0,0,0,0,0,0,0,0,0,0,0,1,15,25,40
91,2022-03-01,G2,13,3,31,2,15,2,7,2022-03-20,DN225/175,0,0,0,1,0,0,0,0,0,1,0,0,6,0,1,0,0,0,0,0,0,0,0,0,0,0,0,0,0,0,0,0,0,0,0,0,0,2,11,50,61
91,2022-03-01,G2,13,3,31,7,79,1,7,2022-03-20,DN225/175,0,0,0,0,0,0,0,1,0,3,0,0,4,0,1,0,0,0,0,0,0,3,0,0,0,0,0,0,0,0,0,0,0,0,0,0,0,0,12,52,64
91,2022-03-01,G2,19,5,15,5,105,4,2,2022-03-16,DN225/175,0,0,0,1,2,0,0,0,0,0,0,0,1,0,0,0,0,0,0,0,0,0,0,0,0,0,0,0,0,0,0,0,0,0,0,0,0,1,5,17,22
91,2022-03-01,G2,19,5,15,5,87,3,2,2022-03-16,DN225/175,0,1,0,3,1,0,0,0,1,0,0,0,1,0,0,0,0,0,0,0,0,1,0,0,0,0,0,0,0,0,0,0,0,0,0,0,0,0,8,54,62
91,2022-03-01,G2,19,5,31,7,111,10,2,2022-03-20,DN225/175,0,0,0,0,1,0,0,0,0,0,1,0,8,0,0,0,1,0,0,0,0,1,0,0,0,0,0,0,0,0,0,0,0,0,0,0,0,0,12,46,58
91,2022-03-01,G2,19,5,31,7,134,8,2,2022-03-20,DN225/175,0,1,0,0,0,0,0,0,0,0,0,0,2,0,0,0,0,0,0,0,0,1,0,0,0,0,0,0,0,0,0,0,0,0,0,0,0,1,5,57,62
91,2022-03-01,G2,19,5,31,7,78,7,7,2022-03-20,DN225/175,1,0,0,0,1,0,0,0,0,0,0,0,2,0,1,0,0,0,0,0,0,0,0,0,0,0,0,0,0,0,0,0,0,0,0,0,0,0,5,6,11
91,2022-03-01,G2,25,1,31,8,137,8,7,2022-03-19,DN225/175,0,0,0,0,0,0,0,0,0,0,0,0,0,0,0,0,0,0,0,0,0,0,0,0,0,0,0,0,0,0,0,0,0,0,0,0,0,0,0,11,11
91,2022-03-01,G2,25,1,31,8,28,7,2,2022-03-19,DN225/175,0,0,0,2,0,0,0,0,0,2,0,0,9,0,0,0,0,0,0,0,0,0,0,0,0,0,0,0,0,0,0,0,0,0,0,0,0,0,13,26,39
91,2022-03-01,G2,26,2,31,8,137,8,7,2022-03-19,DN225/175,0,0,0,0,0,0,0,0,0,1,0,0,2,0,0,0,0,0,0,0,0,0,0,0,0,0,0,0,0,0,0,0,0,0,0,0,0,0,3,38,41
91,2022-03-01,G2,26,2,31,8,49,10,2,2022-03-19,DN225/175,0,0,0,2,0,0,0,0,0,0,0,0,8,0,0,0,0,0,0,0,0,0,0,0,0,0,0,0,0,0,0,0,0,0,0,0,0,0,10,15,25
91,2022-03-01,G2,37,6,15,5,105,4,2,2022-03-16,DN225/175,0,0,0,0,2,1,0,0,1,1,0,0,3,0,0,0,0,0,0,0,0,0,0,0,0,0,0,0,0,0,0,0,0,0,0,0,0,0,8,32,40
91,2022-03-01,G2,37,6,15,5,25,7,2,2022-03-16,DN225/175,0,0,0,1,0,0,0,0,1,0,0,0,1,0,1,1,0,0,0,0,0,1,0,0,0,0,0,0,0,0,0,0,0,0,0,0,0,1,7,55,62
91,2022-03-01,G2,37,6,15,5,67,8,2,2022-03-15,DN225/175,0,1,0,0,0,0,0,0,0,0,0,0,1,0,0,0,0,0,0,0,0,0,0,0,0,0,0,0,0,0,0,0,0,0,0,0,0,1,3,27,30
91,2022-03-01,G2,43,4,31,7,13,3,7,2022-03-20,DN225/175,0,0,0,0,0,0,0,0,0,0,0,0,1,0,0,0,0,0,0,0,0,0,0,0,0,0,0,0,0,0,0,0,0,0,0,0,0,0,1,19,20
91,2022-03-01,G2,43,4,31,7,140,6,7,2022-03-20,DN225/175,0,1,0,0,0,0,0,0,0,0,0,0,3,0,0,0,0,0,0,0,0,0,0,0,0,0,0,0,0,0,0,0,0,0,0,0,0,1,5,57,62
91,2022-03-01,G2,43,4,31,7,69,4,7,2022-03-20,DN225/175,0,1,0,2,0,0,0,0,0,0,0,0,2,0,0,0,0,0,0,0,0,1,0,0,0,0,0,0,0,0,0,0,0,0,0,0,0,0,6,57,63
91,2022-03-01,G2,43,4,31,7,78,7,7,2022-03-20,DN225/175,0,0,0,0,0,0,0,0,0,0,0,0,5,0,0,0,0,0,0,0,0,0,0,0,0,0,0,0,0,0,0,0,0,0,0,0,0,0,5,48,53
92,2022-03-01,G1,8,3,31,6,108,4,1,2022-03-20,DN150,0,0,0,0,0,1,0,0,0,0,0,0,15,0,0,0,0,0,0,0,0,0,0,0,0,0,0,0,0,0,0,0,0,0,0,0,0,1,17,100,117
92,2022-03-01,G1,8,3,31,6,123,5,3,2022-03-20,DN150,0,0,0,1,0,0,0,0,0,0,0,0,5,0,0,0,0,0,0,0,0,0,0,0,0,0,0,0,0,0,0,0,0,0,0,0,0,0,6,61,67
92,2022-03-01,G1,8,3,31,6,54,7,3,2022-03-20,DN150,0,0,0,3,0,0,0,1,0,0,0,0,0,0,0,0,0,0,0,0,0,0,0,0,0,0,0,0,0,0,0,0,0,0,0,0,0,0,4,117,121
92,2022-03-01,G1,39,6,19,10,101,9,1,2022-03-19,DN150,0,0,0,0,0,0,0,0,0,0,0,0,2,0,0,0,0,0,0,0,0,0,0,0,0,0,0,0,0,0,0,0,0,0,0,0,0,0,2,28,30
92,2022-03-01,G1,39,6,19,10,127,7,3,2022-03-19,DN150,0,1,0,6,0,0,0,0,0,0,0,0,3,0,0,0,0,0,0,0,0,1,0,0,0,0,0,0,0,0,0,0,0,0,0,0,0,2,13,95,108
92,2022-03-01,G1,39,6,19,10,29,6,1,2022-03-19,DN150,0,0,1,1,1,0,0,0,0,1,0,0,8,0,0,0,0,0,0,0,0,1,0,0,0,0,0,0,0,0,0,0,0,0,0,0,0,0,13,107,120
92,2022-03-01,G1,42,1,15,5,104,5,1,2022-03-16,DN150,0,1,0,4,0,0,0,0,0,0,0,0,20,0,0,1,0,0,0,0,0,0,0,0,0,0,0,0,0,0,0,0,0,0,0,0,0,0,26,73,99
92,2022-03-01,G1,42,1,15,5,139,6,3,2022-03-16,DN150,0,0,0,0,0,0,0,0,0,0,0,0,6,0,0,1,0,0,0,0,0,0,0,0,0,0,0,0,0,0,0,0,0,0,0,0,0,2,9,38,47
92,2022-03-01,G1,42,1,15,5,84,10,3,2022-03-15,DN150,0,0,0,0,0,0,0,0,0,0,0,0,1,0,0,0,0,0,0,0,0,0,0,0,0,0,0,0,0,0,0,0,0,0,0,0,0,0,1,59,60
92,2022-03-01,G1,42,1,31,7,34,9,1,2022-03-20,DN150,0,0,0,0,0,0,0,0,0,0,0,0,7,0,0,0,0,0,0,0,0,0,0,0,0,0,0,0,0,0,0,0,0,0,0,0,0,2,9,94,103
92,2022-03-01,G1,42,1,31,7,92,5,3,2022-03-22,DN150,0,0,0,0,0,0,0,0,0,0,0,0,4,0,0,0,0,0,0,0,0,0,0,0,0,0,0,0,0,0,0,0,0,0,0,0,0,3,7,83,90
92,2022-03-01,G1,45,5,19,10,101,9,1,2022-03-19,DN150,0,0,0,0,0,0,0,0,0,0,0,0,22,0,0,0,0,0,0,0,0,0,0,0,0,0,0,0,0,0,0,0,0,0,0,0,0,0,22,69,91
92,2022-03-01,G1,45,5,19,10,144,11,3,2022-03-19,DN150,0,0,0,1,0,0,0,0,0,0,0,0,9,0,0,0,0,0,0,0,0,0,0,0,0,0,0,0,0,0,0,0,0,0,0,0,0,1,11,86,97
92,2022-03-01,G1,12,2,31,8,5,3,2,2022-03-19,DN225 (U),0,1,0,1,2,0,0,0,0,0,0,0,9,0,0,0,0,0,0,0,0,1,0,0,0,0,0,0,0,0,0,0,0,0,0,0,0,1,15,15,30
92,2022-03-01,G1,8,3,31,6,129,3,2,2022-03-20,DN225/175,0,1,0,1,0,0,0,0,1,1,0,0,5,0,0,0,0,0,0,0,0,1,0,0,0,0,0,0,0,0,0,0,0,0,0,0,0,0,10,40,50
92,2022-03-01,G1,12,2,19,10,99,12,2,2022-03-19,DN225/175,0,0,0,1,0,0,0,0,0,1,0,0,3,0,0,0,0,0,0,0,0,0,0,0,0,0,0,0,0,0,0,0,0,0,0,0,0,0,5,55,60
92,2022-03-01,G1,12,2,31,6,70,2,2,2022-03-20,DN225/175,0,1,0,2,1,0,0,0,0,1,0,0,0,0,0,0,0,0,0,0,0,1,0,0,0,0,0,0,0,0,0,0,0,0,0,0,0,0,6,46,52
92,2022-03-01,G1,12,2,31,6,100,1,2,2022-03-20,DN225/175,0,0,0,1,0,0,0,0,1,0,0,0,9,0,0,0,0,0,0,0,0,0,0,0,0,0,0,0,0,0,0,0,0,0,0,0,0,0,11,45,56
92,2022-03-01,G1,39,6,19,10,99,8,2,2022-03-19,DN225/175,0,1,0,3,1,0,0,1,0,0,0,0,3,0,2,0,0,0,0,0,0,0,0,0,0,0,0,0,0,0,0,0,0,0,0,0,0,0,11,53,64
92,2022-03-01,G1,41,4,31,6,106,10,2,2022-03-20,DN225/175,0,0,0,5,1,0,0,0,10,8,1,0,4,0,0,0,1,0,0,0,0,0,0,0,0,0,0,0,0,0,0,0,0,0,0,0,0,2,32,30,62
92,2022-03-01,G1,41,4,31,6,47,6,2,2022-03-20,DN225/175,0,0,0,1,0,0,0,0,0,0,0,0,0,0,0,0,0,0,0,0,0,0,0,0,0,0,0,0,0,0,0,0,0,0,0,0,0,0,1,8,9
92,2022-03-01,G1,41,4,31,6,70,8,7,2022-03-20,DN225/175,0,3,0,8,1,0,0,0,0,3,1,0,16,0,0,1,0,0,0,0,0,0,0,0,0,0,0,0,0,0,0,0,0,0,0,0,0,0,33,30,63
92,2022-03-01,G1,41,4,31,6,90,9,2,2022-03-20,DN225/175,0,0,0,5,0,0,0,0,0,2,0,0,15,2,0,0,0,0,0,0,0,0,0,0,0,0,0,0,0,0,0,0,0,0,0,0,0,2,26,38,64
92,2022-03-01,G1,45,5,19,10,56,10,2,2022-03-19,DN225/175,0,0,0,2,1,0,0,0,0,0,0,0,1,0,0,0,0,0,0,0,0,1,0,0,0,0,0,0,0,0,0,0,0,0,0,0,0,1,6,55,61
92,2022-03-01,G1,45,5,31,6,47,6,2,2022-03-20,DN225/175,0,0,0,0,0,0,1,0,0,0,0,0,22,0,0,0,0,0,0,0,0,0,0,0,0,0,0,0,0,0,0,0,0,0,0,0,0,1,24,31,55
93,2022-03-01,L,4,3,12,2,10,2,6,2022-03-12,JP450,0,0,1,4,1,0,0,0,0,0,0,0,0,0,0,0,0,0,0,0,0,0,0,0,0,0,0,0,0,0,0,0,0,0,0,0,0,0,6,3,9
93,2022-03-01,L,4,3,12,2,124,1,6,2022-03-12,JP450,0,0,1,3,0,0,0,0,0,0,0,0,0,0,0,1,0,0,0,0,0,0,0,0,0,0,0,0,0,0,0,0,0,0,0,0,0,0,5,4,9
93,2022-03-01,L,4,3,12,2,36,4,6,2022-03-12,JP450,0,0,1,1,0,0,0,0,0,0,0,0,0,0,0,0,0,0,0,0,0,0,0,0,0,0,0,0,0,0,0,0,0,0,0,0,0,0,2,4,6
93,2022-03-01,L,4,3,13,4,12,9,6,2022-03-11,JP450,0,0,0,1,0,0,1,0,0,0,0,0,0,0,0,0,0,0,0,0,0,0,0,0,0,0,0,0,0,0,0,0,0,0,0,0,0,0,2,3,5
93,2022-03-01,L,4,3,13,4,37,10,6,2022-03-23,JP450,0,0,0,4,0,0,0,0,0,0,0,0,0,0,0,0,0,0,0,0,0,0,0,0,0,0,0,0,0,0,0,0,0,0,0,0,0,0,4,5,9
93,2022-03-01,L,5,2,13,4,110,8,6,2022-03-11,JP450,0,0,2,4,0,0,0,0,0,0,0,0,0,0,0,0,0,0,0,0,0,0,0,0,0,0,0,0,0,0,0,0,0,0,0,0,0,0,6,12,18
93,2022-03-01,L,5,2,13,4,12,9,6,2022-03-11,JP450,0,0,1,3,0,0,0,0,0,0,0,0,0,0,0,0,0,0,0,0,0,0,0,0,0,0,0,0,0,0,0,0,0,0,0,0,0,0,4,0,4
93,2022-03-01,L,5,2,13,4,42,6,6,2022-03-11,JP450,0,0,4,1,0,0,0,0,0,0,0,0,0,0,0,0,0,0,0,0,0,0,0,0,0,0,0,0,0,0,0,0,0,0,0,0,0,0,5,4,9
93,2022-03-01,L,5,2,13,4,76,5,6,2022-03-11,JP450,0,0,3,0,0,0,0,0,0,0,0,0,0,0,0,0,0,0,0,0,0,0,0,0,0,0,0,0,0,0,0,0,0,0,0,0,0,0,3,4,7
93,2022-03-01,L,16,6,12,2,22,3,6,2022-03-12,JP450,0,0,1,7,1,0,0,0,0,0,0,0,0,0,0,0,0,0,0,0,0,0,0,0,0,0,0,0,0,0,0,0,0,0,0,0,0,0,9,0,9
93,2022-03-01,L,16,6,13,1,115,3,6,2022-03-13,JP450,0,0,0,7,0,0,0,0,0,0,0,0,0,0,0,0,0,0,0,0,0,0,0,0,0,0,0,0,0,0,0,0,0,0,0,0,0,0,7,0,7
93,2022-03-01,L,16,6,13,1,39,4,6,2022-03-13,JP450,0,0,4,5,0,0,0,0,0,0,0,0,0,0,0,0,0,0,0,0,0,0,0,0,0,0,0,0,0,0,0,0,0,0,0,0,0,0,9,0,9
93,2022-03-01,L,16,6,13,1,48,5,6,2022-03-13,JP450,0,0,6,3,0,0,0,0,0,0,0,0,0,0,0,0,0,0,0,0,0,0,0,0,0,0,0,0,0,0,0,0,0,0,0,0,0,0,9,0,9
93,2022-03-01,L,32,1,13,4,135,3,6,2022-03-11,JP450,0,0,0,5,1,0,0,0,0,0,0,0,0,0,0,0,0,0,0,0,0,0,0,0,0,0,0,0,0,0,0,0,0,0,0,0,0,0,6,3,9
93,2022-03-01,L,32,1,13,4,28,4,6,2022-03-11,JP450,0,0,0,5,0,0,0,0,0,0,0,0,0,0,0,0,0,0,0,0,0,0,0,0,0,0,0,0,0,0,0,0,0,0,0,0,0,0,5,4,9
93,2022-03-01,L,32,1,13,4,57,2,6,2022-03-11,JP450,0,0,1,3,1,0,0,0,0,0,0,0,0,0,0,0,0,0,0,0,0,0,0,0,0,0,0,0,0,0,0,0,0,0,0,0,0,0,5,4,9
93,2022-03-01,L,32,1,13,4,76,5,6,2022-03-11,JP450,0,0,0,1,0,0,0,0,0,0,0,0,0,0,0,0,0,0,0,0,0,0,0,0,0,0,0,0,0,0,0,0,0,0,0,0,0,0,1,1,2
93,2022-03-01,L,32,1,13,4,97,1,6,2022-03-11,JP450,0,0,0,4,0,0,0,0,0,0,0,0,0,0,0,0,0,0,0,0,0,0,0,0,0,0,0,0,0,0,0,0,0,0,0,0,0,0,4,5,9
93,2022-03-01,L,46,5,12,2,112,9,6,2022-03-12,JP450,0,0,2,4,0,0,0,0,0,0,0,0,0,0,0,0,0,0,0,0,0,0,0,0,0,0,0,0,0,0,0,0,0,0,0,0,0,0,6,3,9
93,2022-03-01,L,46,5,12,2,23,10,6,2022-03-12,JP450,0,0,3,2,0,0,0,0,0,0,0,0,0,0,0,0,0,0,0,0,0,0,0,0,0,0,0,0,0,0,0,0,0,0,0,0,0,0,5,4,9
93,2022-03-01,L,46,5,12,2,41,8,6,2022-03-12,JP450,0,0,0,0,0,0,0,0,0,0,0,0,0,0,0,0,0,0,0,0,0,0,0,0,0,0,0,0,0,0,0,0,0,0,0,0,0,0,0,1,1
93,2022-03-01,L,46,5,13,1,11,2,6,2022-03-13,JP450,0,0,2,6,0,0,0,0,0,0,0,0,0,0,0,0,0,0,0,0,0,0,0,0,0,0,0,0,0,0,0,0,0,0,0,0,0,0,8,1,9
93,2022-03-01,L,46,5,13,1,115,3,6,2022-03-13,JP450,0,0,0,2,0,0,0,0,0,0,0,0,0,0,0,0,0,0,0,0,0,0,0,0,0,0,0,0,0,0,0,0,0,0,0,0,0,0,2,0,2
93,2022-03-01,L,46,5,13,1,40,1,6,2022-03-13,JP450,0,0,3,3,0,0,0,0,0,0,0,0,0,0,0,0,0,0,0,0,0,0,0,0,0,0,0,0,0,0,0,0,0,0,0,0,0,0,6,2,8
93,2022-03-01,L,49,4,12,2,8,7,6,2022-03-12,JP450,0,0,7,0,0,0,0,0,0,0,0,0,0,0,0,0,0,0,0,0,0,0,0,0,0,0,0,0,0,0,0,0,0,0,0,0,0,0,7,2,9
93,2022-03-01,L,49,4,12,2,36,4,6,2022-03-12,JP450,0,0,1,1,0,0,0,0,0,0,0,0,0,0,0,0,0,0,0,0,0,0,0,0,0,0,0,0,0,0,0,0,0,0,0,0,0,0,2,1,3
93,2022-03-01,L,49,4,12,2,41,8,6,2022-03-12,JP450,0,0,5,1,0,0,0,0,0,0,0,0,0,0,0,0,0,0,0,0,0,0,0,0,0,0,0,0,0,0,0,0,0,0,0,0,0,0,6,2,8
93,2022-03-01,L,49,4,12,2,45,5,6,2022-03-12,JP450,0,0,2,1,2,0,0,0,0,0,0,0,0,0,0,0,0,0,0,0,0,0,0,0,0,0,0,0,0,0,0,0,0,0,0,0,0,0,5,4,9
93,2022-03-01,L,49,4,12,2,96,7,6,2022-03-12,JP450,0,0,7,1,0,0,0,0,0,0,0,0,0,0,0,0,0,0,0,0,0,0,0,0,0,0,0,0,0,0,0,0,0,0,0,0,0,0,8,1,9
94,2022-03-01,G2,35,5,32,8,5,5,3,2022-03-21,DN150,0,2,0,0,1,0,0,0,0,1,0,0,4,0,0,0,0,0,0,0,0,1,0,0,0,0,0,0,0,0,0,0,0,0,0,0,0,0,9,38,47
94,2022-03-01,G2,35,5,32,8,120,3,1,2022-03-21,DN150,0,0,0,5,0,0,1,0,0,1,0,0,5,0,0,0,0,0,0,0,0,0,0,0,0,0,0,0,0,0,0,0,0,0,0,0,0,5,17,51,68
94,2022-03-01,G2,35,5,32,8,122,7,3,2022-03-21,DN150,0,0,1,7,0,1,0,0,0,1,0,0,15,1,0,0,0,0,0,0,0,1,0,0,0,0,0,0,0,0,0,0,0,0,0,0,0,0,27,79,106
94,2022-03-01,G2,35,5,32,7,49,2,1,2022-03-21,DN150,0,1,0,2,0,0,0,0,0,0,0,0,13,0,0,0,0,0,0,0,0,0,0,0,0,0,0,0,0,0,0,0,0,0,0,0,0,0,16,54,70
94,2022-03-01,G2,35,5,32,8,82,9,3,2022-03-21,DN150,0,0,0,7,0,0,0,1,2,3,0,0,23,1,0,0,0,0,0,0,0,1,0,0,0,0,0,0,0,0,0,0,0,0,0,0,0,2,40,68,108
94,2022-03-01,G2,36,4,32,8,120,3,1,2022-03-21,DN150,0,0,0,2,0,0,0,0,0,1,0,0,8,0,0,0,0,0,0,0,0,1,0,0,0,0,0,0,0,0,0,0,0,0,0,0,0,0,12,35,47
94,2022-03-01,G2,3,2,13,1,43,10,2,2022-03-13,DN225/175,0,1,0,1,0,0,0,0,0,1,0,0,4,0,0,0,0,0,0,0,0,0,0,0,0,0,0,0,0,0,0,0,0,0,0,0,0,1,8,42,50
94,2022-03-01,G2,3,2,32,8,102,2,2,2022-03-21,DN225/175,0,1,0,0,1,0,0,0,0,1,0,0,5,0,0,0,0,0,0,0,0,1,0,0,0,0,0,0,0,0,0,0,0,0,0,0,0,1,10,50,60
94,2022-03-01,G2,3,2,32,8,24,4,2,2022-03-21,DN225/175,0,1,0,0,1,0,0,0,0,0,0,0,3,0,0,0,0,0,0,0,0,1,0,0,0,0,0,0,0,0,0,0,0,0,0,0,0,0,6,20,26
94,2022-03-01,G2,3,2,32,8,53,1,7,2022-03-21,DN225/175,0,2,0,1,0,0,0,0,1,2,0,0,3,0,0,0,0,0,0,0,0,2,0,0,0,0,0,0,0,0,0,0,0,0,0,0,0,0,11,51,62
94,2022-03-01,G2,7,6,19,10,18,2,2,2022-03-19,DN225/175,0,1,1,1,1,0,0,0,0,0,0,0,0,0,0,0,0,0,0,0,0,0,0,0,0,0,0,0,0,0,0,0,0,0,0,0,0,1,5,21,26
94,2022-03-01,G2,7,6,32,7,120,3,2,2022-03-21,DN225/175,0,2,0,3,0,0,0,0,0,0,0,0,2,0,0,0,0,0,0,0,0,3,0,0,0,0,0,0,0,0,0,0,0,0,0,0,0,0,10,50,60
94,2022-03-01,G2,7,6,32,7,14,4,7,2022-03-21,DN225/175,0,1,0,2,0,2,0,0,0,0,0,0,6,0,0,0,0,0,0,0,0,1,0,0,0,0,0,0,0,0,0,0,0,0,0,0,0,0,12,44,56
94,2022-03-01,G2,7,6,32,7,15,1,2,2022-03-21,DN225/175,0,1,0,1,2,0,0,0,0,0,0,0,2,0,0,0,0,0,0,0,0,0,0,0,0,0,0,0,0,0,0,0,0,0,0,0,0,2,8,48,56
94,2022-03-01,G2,10,3,19,10,143,4,2,2022-03-19,DN225/175,0,0,1,1,0,0,0,0,0,2,0,0,6,0,0,0,0,0,0,0,0,0,0,0,0,0,0,0,0,0,0,0,0,0,0,0,0,3,13,38,51
94,2022-03-01,G2,10,3,19,10,31,5,2,2022-03-19,DN225/175,0,1,1,2,0,0,0,0,0,1,0,0,4,0,0,0,0,0,0,0,0,0,0,0,0,0,0,0,0,0,0,0,0,0,0,0,0,1,10,51,61
94,2022-03-01,G2,10,3,19,10,61,3,2,2022-03-19,DN225/175,0,0,0,5,0,0,0,0,0,2,0,0,2,0,0,0,0,0,0,0,0,0,0,0,0,0,0,0,0,0,0,0,0,0,0,0,0,2,11,43,54
94,2022-03-01,G2,10,3,32,8,24,4,2,2022-03-21,DN225/175,0,0,0,0,0,0,0,0,0,2,0,0,0,0,0,0,0,0,0,0,0,0,0,0,0,0,0,0,0,0,0,0,0,0,0,0,0,0,2,30,32
94,2022-03-01,G2,30,1,13,1,118,9,2,2022-03-13,DN225/175,0,0,1,0,0,0,0,0,0,2,0,0,8,0,1,0,0,0,0,0,0,0,0,0,0,0,0,0,0,0,0,0,0,0,0,0,0,2,14,24,38
94,2022-03-01,G2,30,1,13,1,139,6,7,2022-03-13,DN225/175,0,0,0,0,1,0,0,0,0,0,0,0,3,0,0,0,0,0,0,0,0,1,0,0,0,0,0,0,0,0,0,0,0,0,0,0,0,4,9,53,62
94,2022-03-01,G2,30,1,13,1,18,7,7,2022-03-13,DN225/175,0,0,0,0,0,0,0,0,0,1,0,0,0,1,0,0,0,0,0,0,0,0,0,0,0,0,0,0,0,0,0,0,0,0,0,0,0,6,8,55,63
94,2022-03-01,G2,30,1,13,1,62,8,2,2022-03-13,DN225/175,1,2,0,1,0,0,0,0,1,0,0,0,8,0,1,0,0,0,0,0,0,0,0,0,0,0,0,0,0,0,0,0,0,0,0,0,0,8,22,30,52
94,2022-03-01,G2,36,4,19,10,61,3,2,2022-03-19,DN225/175,0,0,0,0,0,0,0,0,0,0,0,0,0,0,0,0,0,0,0,0,0,0,0,0,0,0,0,0,0,0,0,0,0,0,0,0,0,0,0,4,4
94,2022-03-01,G2,36,4,32,8,121,10,2,2022-03-21,DN225/175,0,0,4,0,0,0,0,0,0,2,0,0,5,0,0,0,0,0,0,0,0,0,0,0,0,0,0,0,0,0,0,0,0,0,0,0,0,0,11,47,58
94,2022-03-01,G2,36,4,32,8,137,8,2,2022-03-21,DN225/175,0,0,6,0,1,0,0,0,0,1,0,0,6,0,0,0,0,0,0,0,0,2,0,0,0,0,0,0,0,0,0,0,0,0,0,0,0,0,16,45,61
94,2022-03-01,G2,36,4,32,8,69,6,7,2022-03-21,DN225/175,0,0,1,0,1,0,0,0,0,2,0,0,1,0,0,0,0,0,0,0,0,0,0,0,0,0,0,0,0,0,0,0,0,0,0,0,0,4,9,50,59
95,2022-03-01,G1,18,3,19,10,64,12,3,2022-03-19,DN150,0,0,0,4,0,0,0,0,0,4,0,0,20,0,0,0,0,0,0,0,0,0,0,0,0,0,0,0,0,0,0,0,0,0,0,0,0,0,28,89,117
95,2022-03-01,G1,18,3,19,10,66,11,1,2022-03-19,DN150,0,0,0,0,0,0,0,0,0,0,0,0,18,0,0,0,0,0,0,0,0,1,0,0,0,0,0,0,0,0,0,0,0,0,0,0,0,1,20,13,33
95,2022-03-01,G1,18,3,32,7,134,9,3,2022-03-21,DN150,0,1,0,6,1,0,0,0,0,3,0,0,31,0,0,0,0,0,0,0,0,0,0,0,0,0,1,0,0,0,0,0,0,1,0,0,0,0,44,75,119
95,2022-03-01,G1,31,6,19,10,121,4,1,2022-03-15,DN150,0,0,0,1,0,0,0,0,0,0,0,0,3,0,0,0,0,0,0,0,0,1,0,0,0,0,0,0,0,0,0,0,0,0,0,0,0,0,5,20,25
95,2022-03-01,G1,31,6,19,10,21,3,3,2022-03-15,DN150,0,2,0,4,0,0,0,0,0,1,0,0,9,0,0,0,0,0,0,0,0,0,0,0,0,0,0,0,0,0,0,0,0,0,0,0,0,5,21,71,92
95,2022-03-01,G1,31,6,19,10,26,2,1,2022-03-15,DN150,0,3,0,5,1,0,0,0,0,1,1,0,10,1,0,2,0,0,0,0,0,5,0,0,0,0,0,0,0,0,0,0,0,0,0,0,0,7,36,82,118
95,2022-03-01,G1,38,5,19,10,121,4,1,2022-03-15,DN150,0,1,0,2,1,0,0,0,0,2,0,0,12,0,0,0,1,0,0,0,0,1,0,0,0,0,0,0,0,0,0,0,0,0,0,0,0,0,20,42,62
95,2022-03-01,G1,38,5,19,10,16,5,1,2022-03-15,DN150,0,0,0,0,1,1,0,0,0,3,0,0,4,0,0,0,1,0,0,0,0,0,0,0,0,0,0,0,0,0,0,0,0,0,0,0,0,0,10,107,117
95,2022-03-01,G1,38,5,19,10,52,7,3,2022-03-17,DN150,0,0,0,1,0,0,0,0,0,1,0,0,3,0,0,0,0,0,0,0,0,2,0,0,0,0,0,0,0,0,0,0,0,0,0,0,0,1,8,104,112
95,2022-03-01,G1,38,5,19,10,58,8,1,2022-03-17,DN150,0,0,0,0,0,0,0,0,0,0,0,0,0,0,0,0,0,0,0,0,0,0,0,0,0,0,0,0,0,0,0,0,0,0,0,0,0,0,0,14,14
95,2022-03-01,G1,38,5,19,10,81,6,3,2022-03-15,DN150,0,0,0,0,0,0,0,0,0,0,0,0,13,0,0,0,0,0,0,0,0,1,0,0,0,0,0,0,0,0,0,0,0,0,0,0,0,0,14,80,94
95,2022-03-01,G1,44,4,19,10,27,10,3,2022-03-19,DN150,0,0,0,2,3,0,0,0,0,0,0,0,14,0,0,0,1,0,0,0,0,0,0,0,0,0,0,0,0,0,0,0,0,0,0,0,0,1,21,92,113
95,2022-03-01,G1,44,4,19,10,30,9,3,2022-03-17,DN150,0,0,0,9,0,0,0,0,2,3,0,0,3,0,0,0,0,0,0,0,0,0,0,0,0,0,0,0,0,0,0,0,0,0,0,0,0,0,17,102,119
95,2022-03-01,G1,44,4,19,10,58,8,1,2022-03-17,DN150,0,0,0,9,0,0,0,0,0,2,0,0,20,0,0,0,2,0,0,0,0,0,0,0,0,0,0,0,0,0,0,0,0,0,0,0,0,0,33,69,102
95,2022-03-01,G1,44,4,19,10,66,11,1,2022-03-19,DN150,0,0,0,0,0,0,0,0,0,0,0,0,18,0,0,0,0,0,0,0,0,1,0,0,0,0,0,0,0,0,0,0,0,0,0,0,0,3,22,43,65
95,2022-03-01,G1,47,1,32,7,13,6,1,2022-03-21,DN150,0,2,0,6,2,0,0,0,5,6,0,0,18,0,0,1,4,0,0,0,0,0,0,0,0,0,0,0,0,0,0,0,0,0,0,0,0,0,44,74,118
95,2022-03-01,G1,47,1,32,7,65,5,3,2022-03-24,DN150,0,0,0,8,2,0,1,0,0,0,0,0,27,0,0,1,0,0,0,0,0,0,0,0,0,0,0,0,0,0,0,0,0,0,0,0,0,0,39,78,117
95,2022-03-01,G1,15,2,19,10,30,1,2,2022-03-15,DN225/175,0,1,0,3,0,0,0,0,0,1,0,0,7,0,0,0,0,0,0,0,0,2,0,0,0,0,0,0,0,0,0,0,0,0,0,0,0,1,15,42,57
95,2022-03-01,G1,15,2,32,7,105,10,2,2022-03-21,DN225/175,1,0,0,1,1,0,0,1,0,0,0,0,8,0,0,0,0,0,0,0,0,0,0,0,0,0,0,0,0,0,0,0,0,0,0,0,0,1,13,51,64
95,2022-03-01,G1,15,2,32,7,124,7,7,2022-03-21,DN225/175,1,0,0,0,0,0,0,0,0,0,0,0,0,0,0,0,0,0,0,0,0,0,0,0,0,0,0,0,0,0,0,0,0,0,0,0,0,0,1,12,13
95,2022-03-01,G1,15,2,32,7,78,8,2,2022-03-21,DN225/175,3,1,0,3,0,0,0,1,0,0,0,0,2,0,0,0,0,0,0,0,0,0,0,0,0,0,0,0,0,0,0,0,0,0,0,0,0,0,10,54,64
95,2022-03-01,G1,18,3,19,10,130,1,2,2022-03-15,DN225/175,0,0,0,0,0,0,0,0,0,0,0,0,0,0,0,0,0,0,0,0,0,0,0,0,0,0,0,0,0,0,0,0,0,0,0,0,0,0,0,5,5
95,2022-03-01,G1,18,3,19,7,89,1,2,2022-03-21,DN225/175,0,0,0,1,0,0,4,0,0,0,0,0,2,0,0,0,0,0,0,0,0,0,0,0,0,0,0,0,0,0,0,0,0,0,0,0,0,1,8,53,61
95,2022-03-01,G1,31,6,32,6,70,1,2,2022-03-22,DN225/175,0,0,0,1,0,0,0,0,1,1,0,0,3,0,0,0,0,0,0,0,0,2,0,0,0,0,0,0,0,0,0,0,0,0,0,0,0,0,8,52,60
95,2022-03-01,G1,31,6,32,6,99,2,2,2022-03-22,DN225/175,0,0,0,0,0,0,0,0,0,0,0,0,0,0,0,0,0,0,0,0,0,0,0,0,0,0,0,0,0,0,0,0,0,0,0,0,0,0,0,23,23
95,2022-03-01,G1,47,1,19,10,18,2,2,2022-03-19,DN225/175,0,0,0,3,0,0,0,0,0,0,0,0,5,0,0,0,0,0,0,0,0,0,0,0,0,0,0,0,0,0,0,0,0,0,0,0,0,0,8,25,33
95,2022-03-01,G1,47,1,32,7,124,7,7,2022-03-21,DN225/175,1,0,0,0,0,0,0,0,0,1,0,0,11,0,0,0,0,0,0,0,0,0,0,0,0,0,0,0,0,0,0,0,0,1,0,0,0,1,15,35,50
96,2022-03-01,G2,34,6,16,5,87,2,1,2022-03-22,DN150,2,0,0,5,0,1,1,0,0,3,0,0,16,0,0,0,0,0,0,0,0,0,0,0,0,0,0,0,0,0,0,0,0,0,0,0,0,0,28,81,109
96,2022-03-01,G2,34,6,33,8,38,2,3,2022-03-20,DN150,0,0,0,0,0,0,0,0,0,1,0,0,4,0,0,0,0,0,0,0,0,1,0,0,0,0,0,0,0,0,0,0,0,0,0,0,0,0,6,49,55
96,2022-03-01,G2,40,5,15,3,1,5,1,2022-03-21,DN150,0,0,0,2,0,0,1,0,0,0,0,0,27,0,0,0,0,0,0,0,0,7,0,0,0,0,0,0,0,0,0,0,0,0,0,0,0,1,38,80,118
96,2022-03-01,G2,40,5,15,3,83,3,3,2022-03-21,DN150,0,0,0,2,0,0,0,0,0,0,0,0,7,0,0,0,0,0,0,0,0,2,0,0,0,0,0,0,0,0,0,0,0,0,0,0,0,0,11,102,113
96,2022-03-01,G2,40,5,15,3,93,9,3,2022-03-21,DN150,0,2,0,3,0,1,0,0,0,0,0,0,11,0,0,0,0,0,0,0,0,1,0,0,0,0,0,0,0,0,0,0,0,0,0,0,0,2,20,97,117
96,2022-03-01,G2,40,5,33,8,38,2,3,2022-03-20,DN150,0,0,0,0,0,1,0,0,1,0,0,0,3,0,0,0,0,0,0,0,0,0,0,0,0,0,0,0,0,0,0,0,0,1,0,0,0,0,6,45,51
96,2022-03-01,G2,48,2,32,6,100,8,1,2022-03-25,DN150,0,1,0,5,1,0,1,0,0,0,0,0,12,0,0,1,39,0,0,0,0,0,0,0,0,0,0,0,0,0,0,0,0,0,0,0,0,0,60,45,105
96,2022-03-01,G2,48,2,32,6,104,3,3,2022-03-25,DN150,0,1,0,2,0,0,0,0,0,1,0,0,3,0,0,0,0,0,0,0,0,1,0,0,0,0,0,0,0,0,0,0,0,0,0,0,0,0,8,39,47
96,2022-03-01,G2,48,2,32,6,67,3,1,2022-03-22,DN150,0,4,0,5,3,0,2,0,0,4,0,0,15,0,0,2,26,0,0,0,0,0,0,0,0,0,0,0,0,0,0,0,0,0,0,0,0,0,61,22,83
96,2022-03-01,G2,1,4,15,3,117,7,7,2022-03-21,DN225/175,0,0,0,0,1,0,0,0,0,0,0,0,2,0,0,0,0,0,0,0,0,1,0,0,0,0,0,0,0,0,0,0,0,0,0,0,0,1,5,36,41
96,2022-03-01,G2,1,4,15,3,73,10,2,2022-03-21,DN225/175,0,0,0,1,0,0,0,0,0,2,0,0,14,0,0,2,0,0,0,0,0,0,0,0,0,0,0,0,0,0,0,0,0,0,0,0,0,0,19,17,36
96,2022-03-01,G2,1,4,15,3,74,8,7,2022-03-21,DN225/175,0,0,0,0,0,0,0,0,0,0,0,0,0,0,0,0,0,0,0,0,0,0,0,0,0,0,0,0,0,0,0,0,0,0,0,0,0,0,0,62,62
96,2022-03-01,G2,1,4,16,5,9,1,7,2022-03-22,DN225/175,0,0,0,2,0,0,0,0,0,0,0,1,5,0,0,0,0,0,0,0,0,0,0,0,0,0,0,0,0,0,0,0,0,0,0,0,0,0,8,51,59
96,2022-03-01,G2,6,3,15,3,113,4,7,2022-03-21,DN225/175,0,0,0,1,1,0,0,0,0,1,0,0,5,0,0,0,0,0,0,0,0,1,0,0,0,0,0,0,0,0,0,0,0,0,0,0,0,0,9,54,63
96,2022-03-01,G2,6,3,15,3,114,2,2,2022-03-21,DN225/175,0,0,0,1,0,0,0,1,0,0,0,0,2,0,0,0,0,0,0,0,0,0,0,0,0,0,0,0,0,0,0,0,0,0,0,0,0,0,4,31,35
96,2022-03-01,G2,6,3,15,3,117,7,7,2022-03-21,DN225/175,0,0,0,0,0,0,1,0,0,1,0,0,1,0,0,0,0,0,0,0,0,0,0,0,0,0,0,0,0,0,0,0,0,0,0,0,0,0,3,20,23
96,2022-03-01,G2,6,3,15,3,125,6,2,2022-03-21,DN225/175,0,0,0,0,0,0,0,0,0,1,0,0,11,0,0,0,0,0,0,0,0,0,0,0,0,0,0,0,0,0,0,0,0,0,0,0,0,0,12,15,27
96,2022-03-01,G2,6,3,15,3,90,1,2,2022-03-21,DN225/175,1,0,0,2,1,0,0,0,1,0,0,0,4,1,0,1,0,0,0,0,0,2,0,0,0,0,0,0,0,0,0,0,0,0,0,0,0,2,15,45,60
96,2022-03-01,G2,6,3,32,6,7,7,7,2022-03-18,DN225/175,0,0,0,0,0,0,0,0,0,0,0,0,1,0,0,0,0,0,0,0,0,0,0,0,0,0,0,0,0,0,0,0,0,0,0,0,0,0,1,6,7
96,2022-03-01,G2,14,1,32,6,20,5,2,2022-03-18,DN225/175,0,0,0,1,0,0,0,0,0,1,0,0,5,1,0,0,0,0,0,0,0,0,0,0,0,0,0,0,0,0,0,0,0,0,0,0,0,1,9,55,64
96,2022-03-01,G2,14,1,32,6,25,4,2,2022-03-22,DN225/175,0,0,0,3,0,0,0,0,0,0,0,0,1,0,0,0,0,0,0,0,0,0,0,0,0,0,0,0,0,0,0,0,0,0,0,0,0,0,4,59,63
96,2022-03-01,G2,14,1,32,6,46,6,7,2022-03-18,DN225/175,0,0,0,1,0,0,0,1,0,1,0,0,0,0,0,0,0,0,0,0,0,1,0,0,0,0,0,0,0,0,0,0,0,0,0,0,0,1,5,29,34
96,2022-03-01,G2,14,1,32,6,99,2,2,2022-03-22,DN225/175,0,0,0,0,0,0,0,0,0,0,0,0,0,0,0,0,1,0,0,0,0,1,0,0,0,0,0,0,0,0,0,0,0,0,0,0,0,0,2,35,37
96,2022-03-01,G2,34,6,33,8,107,3,7,2022-03-20,DN225/175,0,0,0,1,0,0,0,0,0,0,0,0,2,0,0,0,0,0,0,0,0,0,0,0,0,0,0,0,0,0,0,0,0,0,0,0,0,0,3,56,59
96,2022-03-01,G2,34,6,33,8,144,1,7,2022-03-24,DN225/175,0,0,0,2,0,0,0,1,0,3,0,0,8,1,1,0,0,0,0,0,0,0,0,0,0,0,0,0,0,0,0,0,0,0,0,0,0,0,16,41,57
96,2022-03-01,G2,48,2,32,6,7,7,7,2022-03-18,DN225/175,0,0,4,0,1,0,0,0,0,1,0,0,2,0,0,0,0,0,0,0,0,2,0,0,0,0,0,0,0,0,0,0,0,0,0,0,0,1,11,46,57
96,2022-03-01,G2,48,2,32,6,46,6,7,2022-03-18,DN225/175,0,1,0,1,0,0,0,0,0,0,0,0,2,0,0,0,0,0,0,0,0,0,0,0,0,0,0,0,0,0,0,0,0,0,0,0,0,0,4,22,26
97,2022-03-01,G1,39,6,33,7,82,5,1,2022-03-24,DN150,0,2,0,5,1,0,0,0,0,0,0,0,7,0,0,0,0,0,0,0,0,4,0,0,0,0,0,0,0,0,0,0,0,0,0,0,0,2,21,49,70
97,2022-03-01,G1,45,5,33,8,3,6,3,2022-03-20,DN150,0,3,0,5,3,1,0,0,1,2,0,0,4,0,0,1,2,0,0,0,0,4,0,0,0,0,0,0,0,0,0,0,0,0,0,0,2,0,28,90,118
97,2022-03-01,G1,45,5,33,7,5,4,3,2022-03-24,DN150,0,0,0,0,0,0,0,0,0,0,0,0,0,0,0,0,0,0,0,0,0,0,0,0,0,0,0,0,0,0,0,0,0,0,0,0,0,0,0,0,0
97,2022-03-01,G1,45,5,33,8,23,9,1,2022-03-24,DN150,0,2,0,10,0,0,1,0,1,3,0,0,36,0,0,0,1,0,0,0,0,1,0,0,0,0,0,0,0,0,0,0,0,0,0,0,0,2,57,60,117
97,2022-03-01,G1,45,5,33,7,82,5,1,2022-03-24,DN150,0,0,0,1,0,0,0,0,0,2,0,0,5,0,0,2,1,0,0,0,0,0,0,0,0,0,0,0,0,0,0,0,0,0,0,0,0,0,11,36,47
97,2022-03-01,G1,12,2,16,5,111,4,7,2022-03-22,DN225/175,0,1,0,2,1,0,0,0,0,1,0,0,3,0,0,0,0,0,0,0,0,1,0,0,0,0,0,0,0,0,0,0,0,0,0,0,0,1,10,29,39
97,2022-03-01,G1,12,2,16,5,79,3,7,2022-03-22,DN225/175,0,0,1,1,0,0,0,0,0,0,0,0,5,0,0,0,0,0,0,0,0,0,0,0,0,0,0,0,0,0,0,0,0,0,0,0,0,0,7,55,62
97,2022-03-01,G1,12,2,33,8,118,8,2,2022-03-24,DN225/175,0,1,0,1,1,0,0,0,0,0,0,0,2,0,0,0,0,0,0,0,0,0,0,0,0,0,0,0,0,0,0,0,0,0,0,0,0,0,5,28,33
97,2022-03-01,G1,12,2,33,8,39,10,7,2022-03-24,DN225/175,0,0,0,3,1,0,0,1,0,3,0,0,1,0,0,0,0,0,0,0,0,1,0,0,0,0,0,0,0,0,0,0,0,0,0,0,0,1,11,53,64
97,2022-03-01,G1,20,3,16,5,105,8,7,2022-03-22,DN225/175,0,0,19,0,0,0,0,0,0,0,0,0,0,1,0,0,0,0,0,0,0,0,0,0,0,0,0,0,0,0,0,0,0,0,0,0,0,0,20,2,22
97,2022-03-01,G1,20,3,16,5,111,4,7,2022-03-22,DN225/175,0,0,0,1,0,0,0,0,0,0,0,0,2,0,0,0,0,0,0,0,0,0,0,0,0,0,0,0,0,0,0,0,0,0,0,0,0,0,3,19,22
